Repository: l432/DeepL

File: A2B6/CdSe2019/DiplomMagistr/DataV2/Light/mA200/2019_10_02/dates.dat
fname time Tem kT_1 I01 n1 Rsh1 I02 n2 Rsh2 Rs Iph Voc Isc FF Pm Vm Im rmsre 
00L1 29964 294.03 39.432 6.366268046E-09 3.295604601E+00 7.668575005E+03 6.614094750E-05 3.941875529E+00 3.364341522E+03 0.000000000E+00 2.613327700E-04 4.783521549E-01 2.351147991E-04 3.576581066E-01 4.022497420E-05 2.655344836E-01 1.514792725E-04 1.705453577E-01 
00L2 30584 295.05 39.296 1.026063081E-08 3.388885257E+00 7.777949771E+03 6.992322137E-05 3.864637722E+00 3.166554874E+03 0.000000000E+00 2.608829500E-04 4.771627712E-01 2.358154352E-04 3.591539316E-01 4.041284316E-05 2.652957314E-01 1.523263164E-04 1.085031710E-02 
00L3 31196 296.01 39.168 9.551709823E-09 3.337923644E+00 7.880355299E+03 7.321451533E-05 4.017966846E+00 2.985626871E+03 0.000000000E+00 2.604595900E-04 4.755660683E-01 2.358456383E-04 3.618965070E-01 4.059037842E-05 2.677486315E-01 1.515919797E-04 1.211173287E-01 
00L4 31848 297.03 39.034 1.063812019E-08 3.338465159E+00 7.895416334E+03 7.698305808E-05 4.026058637E+00 2.817554246E+03 0.000000000E+00 2.600097700E-04 4.745167210E-01 2.357744536E-04 3.648353384E-01 4.081738385E-05 2.678706924E-01 1.523769388E-04 4.680719886E-03 
00L5 32474 298.02 38.904 1.430421124E-08 3.388821674E+00 7.860493127E+03 7.935922098E-05 3.887595836E+00 2.650809724E+03 0.000000000E+00 2.595731800E-04 4.731734673E-01 2.359740902E-04 3.661570466E-01 4.088387961E-05 2.656058911E-01 1.539300382E-04 3.783717198E-01 
00L6 33118 299.03 38.773 1.778526207E-08 3.431016272E+00 7.933828469E+03 8.492249647E-05 3.910664657E+00 2.533858703E+03 0.000000000E+00 2.591277700E-04 4.711868088E-01 2.362286802E-04 3.672870312E-01 4.088192537E-05 2.661251097E-01 1.536172840E-04 1.858099645E-01 
00L7 33758 300.03 38.643 2.226017476E-08 3.474978597E+00 8.008356520E+03 9.149539808E-05 3.924610995E+00 2.421957954E+03 0.000000000E+00 2.586867700E-04 4.698097370E-01 2.361654584E-04 3.697226480E-01 4.102177482E-05 2.678711765E-01 1.531436283E-04 7.457177920E-02 
00L8 34422 301.03 38.515 1.699655811E-08 3.382172339E+00 7.882906058E+03 9.558181060E-05 4.049758694E+00 2.320184067E+03 0.000000000E+00 2.582457700E-04 4.685726524E-01 2.359009126E-04 3.703490399E-01 4.093716677E-05 2.686526789E-01 1.523837144E-04 1.760465741E-02 
00L9 35056 302.03 38.388 2.057159609E-08 3.393970726E+00 7.897017595E+03 9.661651901E-05 3.992755330E+00 2.185446777E+03 0.000000000E+00 2.578047700E-04 4.665640732E-01 2.360574729E-04 3.738443831E-01 4.117370108E-05 2.683078812E-01 1.534506480E-04 2.318962152E-01 
0L10 35690 303.02 38.262 2.160944791E-08 3.394168895E+00 8.263984407E+03 1.098098457E-04 4.299679969E+00 2.155187948E+03 0.000000000E+00 2.573681800E-04 4.648513885E-01 2.357502558E-04 3.752415309E-01 4.112228175E-05 2.671315567E-01 1.539462508E-04 2.095478376E-01 
0L11 36324 304.02 38.136 2.470686569E-08 3.409449794E+00 8.215781441E+03 1.139814577E-04 4.254372152E+00 2.050235885E+03 0.000000000E+00 2.569271800E-04 4.640102177E-01 2.358088622E-04 3.762123995E-01 4.116430354E-05 2.687894634E-01 1.531518602E-04 4.000114156E-02 
0L12 36974 305.02 38.011 3.238654957E-08 3.485399326E+00 9.071364646E+03 1.363157460E-04 4.700610749E+00 2.079181540E+03 0.000000000E+00 2.564861800E-04 4.615718277E-01 2.355982102E-04 3.786811467E-01 4.117986930E-05 2.670525114E-01 1.542066778E-04 1.878493056E-01 
0L13 37610 306.03 37.886 3.679335073E-08 3.487184107E+00 8.731057490E+03 1.346736443E-04 4.424029793E+00 1.936593566E+03 0.000000000E+00 2.560407700E-04 4.600650864E-01 2.356620653E-04 3.808921141E-01 4.129628052E-05 2.697290751E-01 1.531061822E-04 2.232636876E-01 
0L14 38238 307.03 37.762 4.061044141E-08 3.489823230E+00 8.855070415E+03 1.422864610E-04 4.501610355E+00 1.862925587E+03 0.000000000E+00 2.555997700E-04 4.592888195E-01 2.355435446E-04 3.808290535E-01 4.119904537E-05 2.673416590E-01 1.541104348E-04 3.373540963E-01 
0L15 38862 308.02 37.641 5.943092145E-08 3.569536998E+00 9.165598215E+03 1.490562023E-04 4.477889721E+00 1.778469875E+03 0.000000000E+00 2.551631800E-04 4.573697430E-01 2.359299808E-04 3.820190134E-01 4.122261534E-05 2.675673841E-01 1.540679598E-04 2.133004127E-01 
0L16 39478 309.03 37.518 5.415519352E-08 3.534262371E+00 9.464606397E+03 1.663706890E-04 4.811864911E+00 1.759363997E+03 0.000000000E+00 2.547177700E-04 4.554441780E-01 2.355567677E-04 3.850143411E-01 4.130547755E-05 2.661967871E-01 1.551623600E-04 6.487486823E-03 
0L17 40104 310.03 37.397 7.635195895E-08 3.599379001E+00 9.466526408E+03 1.663542762E-04 4.537391243E+00 1.648647228E+03 0.000000000E+00 2.542767700E-04 4.545606152E-01 2.358850675E-04 3.846893435E-01 4.124795379E-05 2.679658859E-01 1.539170966E-04 1.110509026E-02 
0L18 40732 311.04 37.276 7.491423854E-08 3.567954635E+00 9.396714282E+03 1.740734661E-04 4.595982297E+00 1.587818280E+03 0.000000000E+00 2.538313600E-04 4.520305874E-01 2.355639091E-04 3.873782770E-01 4.124884941E-05 2.655140886E-01 1.553541243E-04 4.251938628E-01 
0L19 41362 312.01 37.16 1.215250943E-07 3.684694658E+00 1.070987292E+04 1.976692798E-04 4.946607523E+00 1.577852284E+03 0.000000000E+00 2.534035900E-04 4.507789455E-01 2.355935991E-04 3.880030577E-01 4.120617080E-05 2.653574368E-01 1.552933342E-04 1.114231591E-01 
0L20 42190 313.01 37.041 1.517205292E-07 3.735786901E+00 1.086822732E+04 2.060192819E-04 4.828055168E+00 1.518065824E+03 0.000000000E+00 2.529625900E-04 4.491460052E-01 2.355992932E-04 3.891679010E-01 4.118115628E-05 2.662465139E-01 1.546665578E-04 3.428948001E-01 
0L21 42840 314.04 36.92 1.940722290E-07 3.781578367E+00 1.130988873E+04 2.162850153E-04 4.827532913E+00 1.457082448E+03 0.000000000E+00 2.525083600E-04 4.482019108E-01 2.356878761E-04 3.890189959E-01 4.109431589E-05 2.651545573E-01 1.549765926E-04 1.030404413E-01 
0L22 43452 315.03 36.803 3.158180256E-07 3.905513593E+00 1.159024288E+04 2.148549043E-04 4.364283677E+00 1.366155344E+03 0.000000000E+00 2.520717700E-04 4.462747719E-01 2.357986860E-04 3.903361369E-01 4.107546389E-05 2.639741303E-01 1.556004751E-04 5.300397276E-01 
0L23 44070 316.05 36.685 3.238022827E-07 3.879306209E+00 1.288640869E+04 2.465917493E-04 5.045284998E+00 1.376464133E+03 0.000000000E+00 2.516219500E-04 4.449896526E-01 2.354814915E-04 3.911265173E-01 4.098490675E-05 2.631375229E-01 1.557562402E-04 1.637771179E-02 
0L24 44672 317.03 36.571 4.139943469E-07 3.925883781E+00 1.288328665E+04 2.477527008E-04 4.793154528E+00 1.292062095E+03 0.000000000E+00 2.511897700E-04 4.427023853E-01 2.355261615E-04 3.928908785E-01 4.096594356E-05 2.635643805E-01 1.554294950E-04 1.058497750E-01 
0L25 45274 318.02 36.457 7.189882746E-07 4.064999730E+00 1.440022787E+04 2.587421130E-04 4.661082895E+00 1.236200193E+03 0.000000000E+00 2.507531800E-04 4.411740974E-01 2.356835571E-04 3.933669470E-01 4.090130410E-05 2.644498377E-01 1.546671416E-04 2.932484999E-01 
0L26 45896 319.02 36.343 1.753875042E-06 4.387420943E+00 1.638486678E+04 2.702251308E-04 4.193591903E+00 1.166091361E+03 0.000000000E+00 2.503121800E-04 4.401673336E-01 2.356011234E-04 3.912531455E-01 4.057448424E-05 2.621933731E-01 1.547483424E-04 4.518706074E-01 
0L27 46680 319.93 36.24 1.274783727E-06 4.201308931E+00 1.616979355E+04 2.803539271E-04 4.502880978E+00 1.148445629E+03 0.000000000E+00 2.499108700E-04 4.387215775E-01 2.355723155E-04 3.943428054E-01 4.075558837E-05 2.616270226E-01 1.557772327E-04 2.609012504E-01 
0L28 47286 321.01 36.118 1.624623925E-06 4.228853969E+00 1.709725428E+04 2.864229234E-04 4.429756686E+00 1.087433387E+03 0.000000000E+00 2.494345900E-04 4.361506466E-01 2.357781679E-04 3.937729570E-01 4.049356343E-05 2.593475388E-01 1.561380152E-04 1.005607456E-01 
0L29 47900 322.04 36.002 2.438664116E-06 4.373393706E+00 1.761035591E+04 2.926944102E-04 4.138877699E+00 1.022584546E+03 0.000000000E+00 2.489803600E-04 4.335851025E-01 2.360261173E-04 3.948782691E-01 4.041081863E-05 2.597028606E-01 1.556037008E-04 9.916755730E-02 
0L30 48512 323.02 35.893 3.312780662E-06 4.467713556E+00 1.826945838E+04 2.993850582E-04 4.008114137E+00 9.688768832E+02 0.000000000E+00 2.485481800E-04 4.324205410E-01 2.358343142E-04 3.955970389E-01 4.034282847E-05 2.581512524E-01 1.562724585E-04 8.248535483E-01 
0L31 49358 324.04 35.78 3.218264543E-06 4.370007200E+00 2.075709314E+04 3.335315315E-04 4.459227463E+00 9.889490167E+02 0.000000000E+00 2.480983600E-04 4.308859108E-01 2.358613499E-04 3.954476369E-01 4.018907940E-05 2.559855431E-01 1.570029791E-04 2.145874958E-01 
0L32 49952 325.02 35.672 3.458825238E-06 4.326136409E+00 2.355955251E+04 3.673963728E-04 4.922270455E+00 9.909751767E+02 0.000000000E+00 2.476661800E-04 4.298388935E-01 2.358687940E-04 3.962093242E-01 4.016991270E-05 2.563387831E-01 1.567034095E-04 3.413576962E-01 
0L33 50630 326 35.565 4.100236367E-06 4.374432847E+00 2.264195576E+04 3.622233576E-04 4.564478119E+00 9.277694246E+02 0.000000000E+00 2.472340000E-04 4.268729729E-01 2.358956572E-04 3.973481722E-01 4.001195982E-05 2.552702600E-01 1.567510105E-04 3.384041166E-01 
0L34 51244 327.02 35.454 5.655508840E-06 4.517266271E+00 2.370714045E+04 3.855133758E-04 4.445929358E+00 9.011625654E+02 0.000000000E+00 2.467841800E-04 4.255748116E-01 2.360334755E-04 3.959520396E-01 3.977334352E-05 2.563377890E-01 1.551540445E-04 4.648677385E-01 
0L35 51920 327.98 35.35 5.779187562E-06 4.505463810E+00 2.329283291E+04 3.950876583E-04 4.427199579E+00 8.633724915E+02 0.000000000E+00 2.463608200E-04 4.243959450E-01 2.360452360E-04 3.958860963E-01 3.965853933E-05 2.546451117E-01 1.557515442E-04 3.219301830E-01 
0L36 52522 329.02 35.239 6.124780150E-06 4.442151356E+00 2.585415699E+04 4.249170566E-04 4.823639708E+00 8.592131675E+02 0.000000000E+00 2.459021800E-04 4.220578552E-01 2.360568716E-04 3.955487719E-01 3.940838845E-05 2.532012856E-01 1.556384394E-04 7.234994983E-01 
0L37 53124 330.02 35.132 6.247515145E-06 4.399550432E+00 2.863060897E+04 4.658840867E-04 5.205416500E+00 8.661140988E+02 0.000000000E+00 2.454611800E-04 4.202137787E-01 2.357114384E-04 3.975066627E-01 3.937271464E-05 2.513375896E-01 1.566521395E-04 6.800370053E-01 
0L38 53726 331.05 35.023 6.796326084E-06 4.398629652E+00 3.368038297E+04 5.285942280E-04 5.637182648E+00 9.000872660E+02 0.000000000E+00 2.450069500E-04 4.189978821E-01 2.356651509E-04 3.956693323E-01 3.906965565E-05 2.518748039E-01 1.551144670E-04 7.594482225E-01 
0L39 54408 332.04 34.918 7.123549334E-06 4.381635273E+00 3.275776110E+04 5.347683458E-04 5.663992330E+00 8.485554960E+02 0.000000000E+00 2.445703600E-04 4.162784348E-01 2.357565328E-04 3.964828691E-01 3.891097170E-05 2.473194442E-01 1.573267284E-04 3.855530252E-01 
0L40 55014 333.05 34.812 7.653192998E-06 4.411771728E+00 4.452024521E+04 6.520116502E-04 6.416300021E+00 9.393220899E+02 0.000000000E+00 2.441249500E-04 4.148585323E-01 2.354657583E-04 3.962266343E-01 3.870539042E-05 2.477973372E-01 1.562066111E-04 9.627591870E-02 
0L41 55810 334.08 34.705 7.999297331E-06 4.371028968E+00 4.101832570E+04 6.421967842E-04 6.368425170E+00 8.724504765E+02 0.000000000E+00 2.436707200E-04 4.136297733E-01 2.353283179E-04 3.959254731E-01 3.853890996E-05 2.469754313E-01 1.560373175E-04 4.552947444E-01 
0L42 56770 335.03 34.606 9.098329066E-06 4.454215486E+00 3.766957699E+04 6.463293546E-04 5.937180526E+00 8.255066801E+02 0.000000000E+00 2.432517700E-04 4.108152641E-01 2.353333391E-04 3.959077082E-01 3.827577440E-05 2.453999057E-01 1.559732419E-04 4.082769141E-01 
0L43 57370 336.04 34.502 9.645425676E-06 4.472456674E+00 4.936518288E+04 7.574934961E-04 6.674945835E+00 8.966475516E+02 0.000000000E+00 2.428063600E-04 4.084176701E-01 2.349894413E-04 3.969290021E-01 3.809480058E-05 2.447784969E-01 1.556324083E-04 7.847666936E-01 
0L44 58034 336.98 34.406 1.036426773E-05 4.529706828E+00 7.995006898E+04 9.226147686E-04 7.588584823E+00 1.044616826E+03 0.000000000E+00 2.423918200E-04 4.076900532E-01 2.349396162E-04 3.952236962E-01 3.785553133E-05 2.441300529E-01 1.550653924E-04 3.669584143E-01 
0L45 58812 338.02 34.3 1.014767187E-05 4.538335021E+00 1.683392871E+05 1.119856852E-03 8.701631993E+00 1.293268572E+03 0.000000000E+00 2.419331800E-04 4.059585915E-01 2.346198625E-04 3.955097143E-01 3.767069805E-05 2.430375242E-01 1.550009562E-04 2.038291595E-01 
0L46 59408 339.03 34.198 1.063302216E-05 4.501674517E+00 8.589175666E+04 1.005545474E-03 7.782327171E+00 1.013059230E+03 0.000000000E+00 2.414877700E-04 4.045547150E-01 2.340773699E-04 3.943871368E-01 3.734731957E-05 2.426404850E-01 1.539173420E-04 3.720123847E-01 
0L47 60272 340.07 34.094 1.060600341E-05 4.537728718E+00 2.000000000E+05 1.229408829E-03 9.001375145E+00 1.294768644E+03 0.000000000E+00 2.410291300E-04 4.022973091E-01 2.339205217E-04 3.942024694E-01 3.709665849E-05 2.376595301E-01 1.560819109E-04 3.343547747E-01
