Repository: l432/DeepL

File: A2B6/CdSe2019/Experiment/2019_03_14/light/Новая папка/dates4.dat
fname time Tem kT_1 I01 n1 Rsh1 I02 n2 Rsh2 Rs Iph Voc Isc Pm FF Vm Im dev 
00L1 48858 295.1 39.29 1.304823083E-06 4.869126639E+00 2.086515239E+04 6.449785761E-05 3.000152220E+00 2.899473898E+03 0.000000000E+00 2.448544881E-04 5.027274664E-01 2.298281439E-04 4.263933982E-05 3.690410258E-01 2.832474197E-01 1.505374343E-04 8.663998028E-03 
00L2 49382 298.1 38.9 2.499200850E-09 3.130572623E+00 7.442441108E+03 7.491312883E-05 3.913848311E+00 2.629015881E+03 0.000000000E+00 2.543129139E-04 4.961272757E-01 2.310816518E-04 4.334268311E-05 3.780569493E-01 2.841884307E-01 1.525138902E-04 4.872541464E-03 
00L3 49916 301 38.51 1.219036235E-08 3.413011974E+00 8.345136333E+03 8.674628105E-05 3.714144426E+00 2.244749748E+03 0.000000000E+00 2.512175483E-04 4.908212283E-01 2.313912481E-04 4.362483562E-05 3.841170077E-01 2.852235726E-01 1.529496150E-04 2.588439285E-03 
00L4 50442 304.1 38.13 1.741220967E-08 3.444748357E+00 8.635067800E+03 1.059096973E-04 3.873761327E+00 1.996587049E+03 0.000000000E+00 2.507730311E-04 4.857504009E-01 2.319735916E-04 4.389627872E-05 3.895614650E-01 2.854142350E-01 1.537984912E-04 4.784512116E-03 
00L5 50956 307 37.76 1.670144111E-08 3.380660750E+00 8.369150825E+03 1.230621489E-04 3.945871538E+00 1.764918229E+03 0.000000000E+00 2.508747331E-04 4.803413516E-01 2.326090985E-04 4.413665417E-05 3.950233193E-01 2.857621011E-01 1.544524414E-04 2.891040596E-03 
00L6 51652 310 37.4 1.178270464E-08 3.270311730E+00 8.134857586E+03 1.569830800E-04 4.505192422E+00 1.626999507E+03 0.000000000E+00 2.519576841E-04 4.757195529E-01 2.331266239E-04 4.425160590E-05 3.990121861E-01 2.854404493E-01 1.550292049E-04 4.548318441E-03 
00L7 52318 313 37.04 1.626991653E-08 3.280567427E+00 8.647408376E+03 1.879506185E-04 4.778873847E+00 1.488749513E+03 0.000000000E+00 2.511614386E-04 4.699403630E-01 2.333597307E-04 4.427887517E-05 4.037643000E-01 2.840496133E-01 1.558843001E-04 7.791514680E-03 
00L8 52990 316 36.69 3.728521459E-08 3.430424874E+00 9.154818459E+03 2.147792821E-04 4.646041938E+00 1.315815520E+03 0.000000000E+00 2.504549150E-04 4.651148318E-01 2.339328960E-04 4.420603799E-05 4.062843621E-01 2.828875490E-01 1.562671745E-04 4.834281143E-03 
00L9 53670 319 36.34 6.879993126E-08 3.551383230E+00 9.107857702E+03 2.349986536E-04 4.297528119E+00 1.136238277E+03 0.000000000E+00 2.495943196E-04 4.608174217E-01 2.340257378E-04 4.398471234E-05 4.078582423E-01 2.822044799E-01 1.558611414E-04 3.497828519E-03 
0L10 54346 322 36 6.754559269E-08 3.474896506E+00 9.817483561E+03 2.938308926E-04 5.076917049E+00 1.090382407E+03 0.000000000E+00 2.500910503E-04 4.547743816E-01 2.345284529E-04 4.387838365E-05 4.113950770E-01 2.792417041E-01 1.571340634E-04 1.972949649E-03 
0L11 55012 325 35.67 1.151723351E-07 3.590815433E+00 1.136562349E+04 3.727059848E-04 5.632294701E+00 1.045685020E+03 0.000000000E+00 2.495192682E-04 4.500054576E-01 2.341847613E-04 4.355135498E-05 4.132617962E-01 2.767411662E-01 1.573721596E-04 3.536451578E-03 
0L12 55682 328 35.35 6.327476030E-07 3.925045557E+00 1.389457674E+04 3.489997535E-04 4.323851440E+00 8.426273329E+02 0.000000000E+00 2.468882373E-04 4.446992664E-01 2.342145001E-04 4.309252768E-05 4.137345389E-01 2.741988762E-01 1.571579296E-04 2.906678334E-03 
0L13 56370 331 35.02 1.378784554E-06 4.052173362E+00 1.771912311E+04 4.069721932E-04 4.465773229E+00 7.735224683E+02 0.000000000E+00 2.453799203E-04 4.394158339E-01 2.337575711E-04 4.265350643E-05 4.152535472E-01 2.711277618E-01 1.573188453E-04 7.264899882E-03 
0L14 57038 334 34.71 2.334898613E-06 4.160443600E+00 1.958647980E+04 4.601118433E-04 4.436585400E+00 7.055827004E+02 0.000000000E+00 2.452481512E-04 4.338595797E-01 2.340807552E-04 4.204655541E-05 4.140144714E-01 2.676961916E-01 1.570681867E-04 1.885216884E-03 
0L15 57700 337 34.4 4.619127724E-07 3.636505795E+00 1.343144208E+04 5.443977718E-04 5.999916814E+00 6.936211928E+02 0.000000000E+00 2.466950804E-04 4.271800321E-01 2.335407276E-04 4.165966168E-05 4.175823806E-01 2.650562477E-01 1.571729097E-04 1.068163603E-02 
0L16 58358 340 34.1 3.574934688E-06 4.162934606E+00 2.497105806E+04 6.535587229E-04 5.348851168E+00 6.481178371E+02 0.000000000E+00 2.436471792E-04 4.226732252E-01 2.329937030E-04 4.082154747E-05 4.145152783E-01 2.611095523E-01 1.563387747E-04 3.988301007E-03

File: A2B6/CdSe2019/Experiment/2019_03_14/light/Новая папка/dates50DE.dat
fname time Tem kT_1 I01 n1 Rsh1 I02 n2 Rsh2 Rs Iph Voc Isc Pm FF Vm Im dev 
00L1 48858 295.1 39.29 1.039999417E-09 3.023612648E+00 7.256630647E+03 6.587383710E-05 4.003255997E+00 3.113574190E+03 0.000000000E+00 2.561973414E-04 5.014724894E-01 2.306140367E-04 4.296704865E-05 3.715375159E-01 2.822967318E-01 1.522052642E-04 5.104390652E-03 
00L2 49382 298.1 38.9 1.919463678E-09 3.081117601E+00 7.331117987E+03 7.594409591E-05 3.998202195E+00 2.648226799E+03 0.000000000E+00 2.548506807E-04 4.962372686E-01 2.311000029E-04 4.334442233E-05 3.779583033E-01 2.841772668E-01 1.525260019E-04 5.084690881E-03 
00L3 49916 301 38.51 4.309359698E-09 3.184579891E+00 7.758896007E+03 9.010083130E-05 4.047885972E+00 2.303169576E+03 0.000000000E+00 2.530476513E-04 4.909545692E-01 2.314718650E-04 4.364788376E-05 3.840817529E-01 2.848439450E-01 1.532343746E-04 3.374533159E-03 
00L4 50442 304.1 38.13 9.904804031E-09 3.314169551E+00 8.239051282E+03 1.076816861E-04 4.054561452E+00 2.023888580E+03 0.000000000E+00 2.517119021E-04 4.857180411E-01 2.320292660E-04 4.391939309E-05 3.896990339E-01 2.854960050E-01 1.538354034E-04 5.454383662E-03 
00L5 50956 307 37.76 8.211525342E-09 3.220617374E+00 7.935736522E+03 1.267049315E-04 4.238514463E+00 1.802670322E+03 0.000000000E+00 2.521191396E-04 4.803017858E-01 2.326842907E-04 4.415154994E-05 3.950614825E-01 2.857661680E-01 1.545023690E-04 3.810807067E-03 
00L6 51652 310 37.4 2.842657775E-08 3.472482231E+00 8.697133612E+03 1.493117360E-04 4.055937317E+00 1.571398894E+03 0.000000000E+00 2.504059063E-04 4.757940988E-01 2.330532109E-04 4.422833053E-05 3.988654367E-01 2.858099714E-01 1.547473320E-04 3.622833047E-03 
00L7 52318 313 37.04 4.292778628E-08 3.499278165E+00 9.379959020E+03 1.761954184E-04 4.215457258E+00 1.425029249E+03 0.000000000E+00 2.494514328E-04 4.700048244E-01 2.332680018E-04 4.425010377E-05 4.036052516E-01 2.844024219E-01 1.555897572E-04 6.706680009E-03 
00L8 52990 316 36.69 2.688828341E-08 3.357893108E+00 8.910719816E+03 2.202573354E-04 4.861528975E+00 1.338641928E+03 0.000000000E+00 2.510449837E-04 4.650321417E-01 2.339585227E-04 4.421462286E-05 4.063910018E-01 2.829114939E-01 1.562842932E-04 5.131667818E-03 
00L9 53670 319 36.34 1.857306162E-08 3.260415999E+00 8.193736160E+03 2.632470930E-04 5.267262015E+00 1.228129520E+03 0.000000000E+00 2.521342722E-04 4.604675123E-01 2.341556483E-04 4.402100331E-05 4.082783056E-01 2.822806242E-01 1.559476618E-04 4.456631359E-03 
0L10 54346 322 36 1.191125648E-07 3.596038156E+00 1.037401019E+04 2.737989675E-04 4.568233592E+00 1.042973628E+03 0.000000000E+00 2.489464629E-04 4.548328820E-01 2.344612505E-04 4.387411534E-05 4.114200391E-01 2.792945703E-01 1.570890379E-04 1.609098391E-03 
0L11 55012 325 35.67 2.152765818E-07 3.729253338E+00 1.235890606E+04 3.540046638E-04 5.153781902E+00 1.006048119E+03 0.000000000E+00 2.484507693E-04 4.502161957E-01 2.341154762E-04 4.352683178E-05 4.129579387E-01 2.766671907E-01 1.573256000E-04 3.047891644E-03 
0L12 55682 328 35.35 9.364146922E-07 4.028791290E+00 1.493798065E+04 3.361312658E-04 4.005065250E+00 8.190680952E+02 0.000000000E+00 2.462547378E-04 4.448488433E-01 2.341597744E-04 4.308526816E-05 4.136223939E-01 2.742167563E-01 1.571212086E-04 2.433266293E-03 
0L13 56370 331 35.02 1.716842868E-06 4.109422515E+00 1.876353136E+04 4.029597336E-04 4.337116511E+00 7.658035104E+02 0.000000000E+00 2.449879131E-04 4.394942093E-01 2.337389116E-04 4.263761302E-05 4.150579235E-01 2.710483713E-01 1.573062875E-04 7.058265427E-03 
0L14 57038 334 34.71 1.175874522E-06 4.003908311E+00 1.705024504E+04 5.023333191E-04 5.104364408E+00 7.527824733E+02 0.000000000E+00 2.468665356E-04 4.336357544E-01 2.341211646E-04 4.207013881E-05 4.143889686E-01 2.678001088E-01 1.570953014E-04 2.257118035E-03 
0L15 57700 337 34.4 6.652042428E-06 4.320257920E+00 3.187159401E+04 5.498636868E-04 4.635077786E+00 6.676107060E+02 0.000000000E+00 2.402386081E-04 4.284548560E-01 2.331932653E-04 4.145748885E-05 4.149367677E-01 2.641629614E-01 1.569390675E-04 6.628036348E-03 
0L16 58358 340 34.1 4.385381577E-06 4.215435129E+00 2.833081363E+04 6.764463159E-04 5.429235879E+00 6.616086827E+02 0.000000000E+00 2.429004498E-04 4.227127656E-01 2.329342613E-04 4.080194577E-05 4.143831993E-01 2.606623039E-01 1.565318236E-04 4.018906059E-03
